Repository: Ghost231232/material_science_agent

# 材料科学智能选材助手

基于 **DeepSeek + LangGraph** 的材料科学智能代理系统，面向工程师与学生，提供材料属性查询、场景选材推荐、数据分析对比和术语问答。

## 架构设计

混合架构：LLM 负责自然语言理解，本地规则引擎保证数值精确不编造。

```
用户输入 → LangGraph StateGraph
              └─ agent 节点（DeepSeek，绑定 7 个工具）
                   ↕ tools_condition 循环
              └─ tools 节点（本地确定性引擎）
                    ├ query_material_property / get_material_card
                    ├ recommend_materials（多准则加权评分）
                    ├ compare_materials / rank_or_stats
                    └ lookup_term / list_materials
```

**为什么不纯 LLM？** 材料数据（密度、强度、熔点等）是精确数值，LLM 会"编造"。所有数值来自本地 JSON 数据库，LLM 只负责理解意图和组织回答。

## 功能

| 功能 | 示例 | 实现 |
|------|------|------|
| 属性查询 | "304不锈钢的密度" | 别名匹配 + difflib 近似匹配 |
| 场景选材 | "做飞机机身用什么材料" | 需求关键词提取 → 多准则加权归一评分 |
| 材料对比 | "对比TC4和6061的强度" | 多材料 × 多属性对照表 |
| 排序统计 | "哪个金属导电性最好" | 按属性排序 / 类别统计 |
| 术语问答 | "什么是时效强化" | 39 条材料科学术语库 |

## 快速开始

```bash

# 安装依赖
pip install -r requirements.txt
pip install pytest  # 运行测试

# 纯规则模式（无需 API Key，离线可用）
python agent.py --no-llm

# LLM 模式（需要 DeepSeek API Key）

# 1. 在项目根目录创建 .env 文件

# 2. 写入一行：DEEPSEEK_API_KEY=sk-你的密钥
python agent.py
```

单次提问：
```bash
python agent.py "304不锈钢的密度"
```

## 项目结构

```
material_science/
├── agent.py              # 入口：双模式自动切换
├── requirements.txt      # 依赖清单
├── .env                  # DeepSeek API Key（不入 Git）
├── core/
│   ├── database.py       # 数据库加载 + 类别识别 + 模糊匹配
│   ├── query.py          # 属性注册表 + 查询 + 档案卡生成
│   ├── selector.py       # 多准则加权评分选材引擎
│   ├── analysis.py       # 材料对比 / 排序 / 统计
│   ├── knowledge.py      # 39 条材料科学术语库
│   ├── tools.py          # 核心模块 → LangChain @tool 封装
│   └── graph.py          # LangGraph agent↔tools 循环图
├── data/
│   └── materials.json     # 30 种材料 × 15 项属性
├── tests/
│   └── test_core.py      # 32 个单元测试
└── site/                 # 静态展示站
    └── index.html
```

## 数据覆盖

- **30 种材料**：金属 12 + 聚合物 10 + 陶瓷 5 + 复合材料 3
- **15 项属性**：化学成分、密度、屈服/抗拉强度、弹性模量、硬度、延伸率、熔点、导热系数、热膨胀系数、最高使用温度、电阻率、电导率、耐腐蚀性、参考价格
- **39 条术语**：涵盖力学性能、热处理、物理性质、材料分类等

## 测试

```bash
python -m pytest tests/ -v
```

32 个测试覆盖：数据库加载与模糊匹配、属性查询与格式化、选材评分排序、对比排序统计、术语问答。

## 技术栈

- Python 3.13
- LangGraph 1.x（agent 循环图）
- LangChain（工具定义与调用）
- DeepSeek API（deepseek-chat 模型）
- 纯 Python 规则引擎（零依赖离线模式）

File: data/materials.json
{
  "note": "数值为常见典型值（退火/标准态附近），仅供学习与初步选材参考。",
  "materials": [
    {
      "name": "Q235碳素结构钢",
      "aliases": ["Q235", "q235", "低碳钢", "普通碳素钢", "碳素结构钢"],
      "category": "金属",
      "condition": "热轧",
      "composition": "Fe基；C ≤0.22%，Mn 0.30~0.70%，Si ≤0.30%，S/P ≤0.045%",
      "density": 7.85,
      "mechanical": {"yield_strength": 235, "tensile_strength": 400, "elastic_modulus": 210, "hardness": 120, "elongation": 26},
      "thermal": {"melting_point": 1450, "thermal_conductivity": 50, "thermal_expansion": 12.2, "max_service_temp": 350},
      "electrical": {"resistivity": 1.5e-7, "conductivity_IACS": 11.5},
      "cost": 0.8,
      "corrosion_resistance": 2,
      "applications": ["建筑钢结构", "桥梁", "焊接结构件", "一般机械零件"]
    },
    {
      "name": "45钢",
      "aliases": ["45#钢", "45号钢", "中碳钢", "C45"],
      "category": "金属",
      "condition": "调质",
      "composition": "Fe基；C 0.42~0.50%，Mn 0.50~0.80%，Si 0.17~0.37%",
      "density": 7.85,
      "mechanical": {"yield_strength": 355, "tensile_strength": 600, "elastic_modulus": 210, "hardness": 190, "elongation": 16},
      "thermal": {"melting_point": 1450, "thermal_conductivity": 48, "thermal_expansion": 11.6, "max_service_temp": 400},
      "electrical": {"resistivity": 1.72e-7, "conductivity_IACS": 10},
      "cost": 1.0,
      "corrosion_resistance": 2,
      "applications": ["轴类零件", "齿轮", "连杆", "模具"]
    },
    {
      "name": "304不锈钢",
      "aliases": ["304", "0Cr18Ni9", "06Cr19Ni10", "SUS304"],
      "category": "金属",
      "condition": "固溶态",
      "composition": "Fe-Cr-Ni；Cr 18~20%，Ni 8~10.5%，C ≤0.08%",
      "density": 7.93,
      "mechanical": {"yield_strength": 215, "tensile_strength": 520, "elastic_modulus": 193, "hardness": 160, "elongation": 45},
      "thermal": {"melting_point": 1400, "thermal_conductivity": 16.2, "thermal_expansion": 17.2, "max_service_temp": 800},
      "electrical": {"resistivity": 7.2e-7, "conductivity_IACS": 2.4},
      "cost": 3.5,
      "corrosion_resistance": 4,
      "applications": ["食品加工设备", "化工容器", "厨具餐具", "建筑装饰"]
    },
    {
      "name": "316L不锈钢",
      "aliases": ["316L", "316不锈钢", "316l不锈钢"],
      "category": "金属",
      "condition": "固溶态",
      "composition": "Fe-Cr-Ni-Mo；Cr 16~18%，Ni 10~14%，Mo 2~3%，C ≤0.03%",
      "density": 7.98,
      "mechanical": {"yield_strength": 205, "tensile_strength": 515, "elastic_modulus": 193, "hardness": 155, "elongation": 40},
      "thermal": {"melting_point": 1400, "thermal_conductivity": 15, "thermal_expansion": 16.5, "max_service_temp": 800},
      "electrical": {"resistivity": 7.5e-7, "conductivity_IACS": 2.3},
      "cost": 5.0,
      "corrosion_resistance": 5,
      "applications": ["海洋工程", "医疗植入物", "含氯离子环境设备", "制药设备"]
    },
    {
      "name": "6061铝合金",
      "aliases": ["6061", "铝合金6061", "6061-T6", "Al6061"],
      "category": "金属",
      "condition": "T6",
      "composition": "Al-Mg-Si；Mg 0.8~1.2%，Si 0.4~0.8%，Cu 0.15~0.4%",
      "density": 2.7,
      "mechanical": {"yield_strength": 276, "tensile_strength": 310, "elastic_modulus": 68.9, "hardness": 95, "elongation": 12},
      "thermal": {"melting_point": 582, "thermal_conductivity": 167, "thermal_expansion": 23.6, "max_service_temp": 200},
      "electrical": {"resistivity": 4.0e-8, "conductivity_IACS": 43},
      "cost": 2.6,
      "corrosion_resistance": 4,
      "applications": ["航空结构件", "汽车轮毂", "自行车架", "工装模具"]
    },
    {
      "name": "7075铝合金",
      "aliases": ["7075", "铝合金7075", "7075-T6", "Al7075"],
      "category": "金属",
      "condition": "T6",
      "composition": "Al-Zn-Mg-Cu；Zn 5.1~6.1%，Mg 2.1~2.9%，Cu 1.2~2.0%",
      "density": 2.81,
      "mechanical": {"yield_strength": 503, "tensile_strength": 572, "elastic_modulus": 71.7, "hardness": 150, "elongation": 11},
      "thermal": {"melting_point": 477, "thermal_conductivity": 130, "thermal_expansion": 23.4, "max_service_temp": 150},
      "electrical": {"resistivity": 5.2e-8, "conductivity_IACS": 33},
      "cost": 4.0,
      "corrosion_resistance": 3,
      "applications": ["飞机蒙皮与框肋", "高应力结构件", "运动器材"]
    },
    {
      "name": "T2纯铜",
      "aliases": ["T2", "紫铜", "纯铜", "电解铜", "红铜"],
      "category": "金属",
      "condition": "退火态",
      "composition": "Cu ≥99.9%（微量 O、P 等杂质）",
      "density": 8.96,
      "mechanical": {"yield_strength": 70, "tensile_strength": 220, "elastic_modulus": 110, "hardness": 50, "elongation": 45},
      "thermal": {"melting_point": 1083, "thermal_conductivity": 398, "thermal_expansion": 16.9, "max_service_temp": 200},
      "electrical": {"resistivity": 1.72e-8, "conductivity_IACS": 100},
      "cost": 8.5,
      "corrosion_resistance": 4,
      "applications": ["电线电缆", "换热器", "导电元件", "铜管"]
    },
    {
      "name": "H62黄铜",
      "aliases": ["H62", "黄铜", "普通黄铜"],
      "category": "金属",
      "condition": "M态(退火)",
      "composition": "Cu 60.5~63.5%，Zn 余量",
      "density": 8.5,
      "mechanical": {"yield_strength": 150, "tensile_strength": 380, "elastic_modulus": 100, "hardness": 110, "elongation": 40},
      "thermal": {"melting_point": 905, "thermal_conductivity": 120, "thermal_expansion": 19, "max_service_temp": 250},
      "electrical": {"resistivity": 6.6e-8, "conductivity_IACS": 26},
      "cost": 6.0,
      "corrosion_resistance": 3,
      "applications": ["五金件", "阀门", "散热器", "紧固件"]
    },
    {
      "name": "TC4钛合金",
      "aliases": ["TC4", "钛合金", "Ti-6Al-4V", "Ti6Al4V"],
      "category": "金属",
      "condition": "退火态",
      "composition": "Ti-6Al-4V；Al 5.5~6.8%，V 3.5~4.5%",
      "density": 4.43,
      "mechanical": {"yield_strength": 830, "tensile_strength": 950, "elastic_modulus": 114, "hardness": 330, "elongation": 14},
      "thermal": {"melting_point": 1600, "thermal_conductivity": 6.7, "thermal_expansion": 8.6, "max_service_temp": 400},
      "electrical": {"resistivity": 1.7e-6, "conductivity_IACS": 1},
      "cost": 30,
      "corrosion_resistance": 5,
      "applications": ["航空发动机部件", "人工关节与植入物", "高强度轻量结构件", "化工耐蚀部件"]
    },
    {
      "name": "AZ91镁合金",
      "aliases": ["AZ91", "镁合金", "AZ91D"],
      "category": "金属",
      "condition": "铸造T6",
      "composition": "Mg-9Al-1Zn；Al 8.5~9.5%，Zn 0.45~0.9%",
      "density": 1.81,
      "mechanical": {"yield_strength": 150, "tensile_strength": 230, "elastic_modulus": 45, "hardness": 70, "elongation": 3},
      "thermal": {"melting_point": 470, "thermal_conductivity": 60, "thermal_expansion": 26, "max_service_temp": 150},
      "electrical": {"resistivity": 1.44e-7, "conductivity_IACS": 12},
      "cost": 4.5,
      "corrosion_resistance": 2,
      "applications": ["笔记本电脑外壳", "汽车方向盘骨架", "无人机机身", "相机壳体"]
    },
    {
      "name": "Inconel 718镍基合金",
      "aliases": ["Inconel718", "IN718", "高温合金", "镍基合金", "GH4169"],
      "category": "金属",
      "condition": "时效态",
      "composition": "Ni基；Ni 50~55%，Cr 17~21%，Fe 余量，Nb 4.75~5.5%，Mo 2.8~3.3%",
      "density": 8.19,
      "mechanical": {"yield_strength": 1030, "tensile_strength": 1240, "elastic_modulus": 200, "hardness": 380, "elongation": 12},
      "thermal": {"melting_point": 1300, "thermal_conductivity": 11.4, "thermal_expansion": 13, "max_service_temp": 700},
      "electrical": {"resistivity": 1.23e-6, "conductivity_IACS": 1.4},
      "cost": 40,
      "corrosion_resistance": 5,
      "applications": ["航空涡轮盘", "火箭发动机部件", "高温紧固件", "燃气轮机"]
    },
    {
      "name": "HT250灰铸铁",
      "aliases": ["HT250", "灰铸铁", "灰口铸铁", "铸铁"],
      "category": "金属",
      "condition": "铸态",
      "composition": "Fe-C-Si；C 2.7~3.8%，Si 1.1~2.5%（片状石墨）",
      "density": 7.25,
      "mechanical": {"yield_strength": null, "tensile_strength": 250, "elastic_modulus": 110, "hardness": 200, "elongation": 0.5},
      "thermal": {"melting_point": 1180, "thermal_conductivity": 46, "thermal_expansion": 11, "max_service_temp": 400},
      "electrical": {"resistivity": 1.0e-6, "conductivity_IACS": 1.7},
      "cost": 0.7,
      "corrosion_resistance": 2,
      "applications": ["机床床身", "发动机缸体", "飞轮", "底座类零件"]
    },
    {
      "name": "HDPE聚乙烯",
      "aliases": ["聚乙烯", "PE", "HDPE", "高密度聚乙烯"],
      "category": "聚合物",
      "composition": "(-CH2-CH2-)n 聚合物，密度≥0.94 g/cm^3",
      "density": 0.95,
      "mechanical": {"yield_strength": 25, "tensile_strength": 30, "elastic_modulus": 1.0, "hardness": 5, "elongation": 500},
      "thermal": {"melting_point": 130, "thermal_conductivity": 0.5, "thermal_expansion": 150, "max_service_temp": 90},
      "electrical": {"resistivity": 1e15, "conductivity_IACS": null},
      "cost": 1.4,
      "corrosion_resistance": 4,
      "applications": ["包装容器", "给排水管道", "日用品", "塑料砧板"]
    },
    {
      "name": "PP聚丙烯",
      "aliases": ["聚丙烯", "PP"],
      "category": "聚合物",
      "composition": "(-CH2-CH(CH3)-)n",
      "density": 0.9,
      "mechanical": {"yield_strength": 32, "tensile_strength": 35, "elastic_modulus": 1.5, "hardness": 7, "elongation": 200},
      "thermal": {"melting_point": 165, "thermal_conductivity": 0.22, "thermal_expansion": 120, "max_service_temp": 100},
      "electrical": {"resistivity": 1e15, "conductivity_IACS": null},
      "cost": 1.3,
      "corrosion_resistance": 4,
      "applications": ["汽车内外饰", "食品容器", "医用注射器", "家电外壳"]
    },
    {
      "name": "PVC聚氯乙烯",
      "aliases": ["聚氯乙烯", "PVC"],
      "category": "聚合物",
      "composition": "(-CH2-CHCl-)n（硬质）",
      "density": 1.38,
      "mechanical": {"yield_strength": 45, "tensile_strength": 50, "elastic_modulus": 3.0, "hardness": 10, "elongation": 30},
      "thermal": {"melting_point": null, "thermal_conductivity": 0.16, "thermal_expansion": 80, "max_service_temp": 60},
      "electrical": {"resistivity": 1e13, "conductivity_IACS": null},
      "cost": 1.1,
      "corrosion_resistance": 4,
      "applications": ["给排水管材", "门窗型材", "电缆护套", "地板"]
    },
    {
      "name": "ABS工程塑料",
      "aliases": ["ABS", "ABS树脂"],
      "category": "聚合物",
      "composition": "丙烯腈-丁二烯-苯乙烯三元共聚物",
      "density": 1.05,
      "mechanical": {"yield_strength": 40, "tensile_strength": 45, "elastic_modulus": 2.3, "hardness": 9, "elongation": 25},
      "thermal": {"melting_point": null, "thermal_conductivity": 0.18, "thermal_expansion": 90, "max_service_temp": 80},
      "electrical": {"resistivity": 1e13, "conductivity_IACS": null},
      "cost": 2.0,
      "corrosion_resistance": 3,
      "applications": ["电器外壳", "玩具", "汽车内饰件", "3D打印耗材"]
    },
    {
      "name": "PC聚碳酸酯",
      "aliases": ["聚碳酸酯", "PC"],
      "category": "聚合物",
      "composition": "双酚A型聚碳酸酯（芳香族聚酯）",
      "density": 1.2,
      "mechanical": {"yield_strength": 62, "tensile_strength": 65, "elastic_modulus": 2.4, "hardness": 11, "elongation": 100},
      "thermal": {"melting_point": null, "thermal_conductivity": 0.2, "thermal_expansion": 70, "max_service_temp": 120},
      "electrical": {"resistivity": 1e14, "conductivity_IACS": null},
      "cost": 3.5,
      "corrosion_resistance": 3,
      "applications": ["安全防护镜", "电子电器外壳", "汽车灯罩", "透明板材"]
    },
    {
      "name": "PA66尼龙",
      "aliases": ["尼龙66", "PA66", "聚酰胺", "尼龙"],
      "category": "聚合物",
      "composition": "聚己二酰己二胺 [-NH(CH2)6NHCO(CH2)4CO-]n",
      "density": 1.14,
      "mechanical": {"yield_strength": 55, "tensile_strength": 80, "elastic_modulus": 3.0, "hardness": 12, "elongation": 60},
      "thermal": {"melting_point": 260, "thermal_conductivity": 0.25, "thermal_expansion": 85, "max_service_temp": 100},
      "electrical": {"resistivity": 1e12, "conductivity_IACS": null},
      "cost": 2.8,
      "corrosion_resistance": 3,
      "applications": ["齿轮与轴承", "纺织纤维", "电动工具外壳", "紧固件"]
    },
    {
      "name": "PTFE聚四氟乙烯",
      "aliases": ["聚四氟乙烯", "PTFE", "特氟龙", "铁氟龙", "塑料王"],
      "category": "聚合物",
      "composition": "(-CF2-CF2-)n",
      "density": 2.17,
      "mechanical": {"yield_strength": 12, "tensile_strength": 25, "elastic_modulus": 0.5, "hardness": 4, "elongation": 300},
      "thermal": {"melting_point": 327, "thermal_conductivity": 0.25, "thermal_expansion": 120, "max_service_temp": 260},
      "electrical": {"resistivity": 1e16, "conductivity_IACS": null},
      "cost": 15,
      "corrosion_resistance": 5,
      "applications": ["不粘锅涂层", "密封件", "高频绝缘件", "防腐衬里"]
    },
    {
      "name": "PMMA亚克力",
      "aliases": ["有机玻璃", "PMMA", "亚克力", "聚甲基丙烯酸甲酯"],
      "category": "聚合物",
      "composition": "聚甲基丙烯酸甲酯",
      "density": 1.18,
      "mechanical": {"yield_strength": 70, "tensile_strength": 72, "elastic_modulus": 3.2, "hardness": 18, "elongation": 5},
      "thermal": {"melting_point": null, "thermal_conductivity": 0.19, "thermal_expansion": 70, "max_service_temp": 80},
      "electrical": {"resistivity": 1e14, "conductivity_IACS": null},
      "cost": 2.2,
      "corrosion_resistance": 3,
      "applications": ["光学镜片", "灯箱广告", "仪表盘", "采光罩"]
    },
    {
      "name": "环氧树脂",
      "aliases": ["环氧", "EP", "环氧胶"],
      "category": "聚合物",
      "composition": "含环氧基团的热固性树脂（固化后交联网络）",
      "density": 1.2,
      "mechanical": {"yield_strength": 70, "tensile_strength": 80, "elastic_modulus": 3.0, "hardness": 15, "elongation": 4},
      "thermal": {"melting_point": null, "thermal_conductivity": 0.2, "thermal_expansion": 60, "max_service_temp": 130},
      "electrical": {"resistivity": 1e14, "conductivity_IACS": null},
      "cost": 4.0,
      "corrosion_resistance": 4,
      "applications": ["电子灌封", "结构胶粘剂", "防腐涂料", "复合材料基体"]
    },
    {
      "name": "天然橡胶",
      "aliases": ["橡胶", "NR"],
      "category": "聚合物",
      "composition": "顺式-1,4-聚异戊二烯（硫化后）",
      "density": 0.93,
      "mechanical": {"yield_strength": null, "tensile_strength": 25, "elastic_modulus": 0.0015, "hardness": null, "elongation": 700},
      "thermal": {"melting_point": null, "thermal_conductivity": 0.15, "thermal_expansion": 220, "max_service_temp": 80},
      "electrical": {"resistivity": 1e13, "conductivity_IACS": null},
      "cost": 1.8,
      "corrosion_resistance": 3,
      "applications": ["轮胎", "密封圈", "减震件", "输送带"]
    },
    {
      "name": "99%氧化铝陶瓷",
      "aliases": ["氧化铝", "Al2O3", "刚玉", "氧化铝陶瓷"],
      "category": "陶瓷",
      "composition": "Al2O3 ≥99%（α相为主）",
      "density": 3.9,
      "mechanical": {"yield_strength": null, "tensile_strength": 260, "elastic_modulus": 370, "hardness": 1500, "elongation": null},
      "thermal": {"melting_point": 2072, "thermal_conductivity": 30, "thermal_expansion": 8, "max_service_temp": 1600},
      "electrical": {"resistivity": 1e12, "conductivity_IACS": null},
      "cost": 6,
      "corrosion_resistance": 5,
      "applications": ["耐磨衬板", "电子基板", "绝缘子", "磨球与喷嘴"]
    },
    {
      "name": "碳化硅陶瓷",
      "aliases": ["碳化硅", "SiC", "金刚砂"],
      "category": "陶瓷",
      "composition": "SiC ≥98%",
      "density": 3.21,
      "mechanical": {"yield_strength": null, "tensile_strength": 400, "elastic_modulus": 410, "hardness": 2500, "elongation": null},
      "thermal": {"melting_point": 2700, "thermal_conductivity": 120, "thermal_expansion": 4, "max_service_temp": 1600},
      "electrical": {"resistivity": 1e3, "conductivity_IACS": null},
      "cost": 12,
      "corrosion_resistance": 5,
      "applications": ["刹车盘", "耐磨密封环", "窑炉窑具", "半导体设备部件"]
    },
    {
      "name": "氮化硅陶瓷",
      "aliases": ["氮化硅", "Si3N4"],
      "category": "陶瓷",
      "composition": "Si3N4 ≥99%（气压烧结）",
      "density": 3.25,
      "mechanical": {"yield_strength": null, "tensile_strength": 500, "elastic_modulus": 310, "hardness": 1600, "elongation": null},
      "thermal": {"melting_point": 1900, "thermal_conductivity": 25, "thermal_expansion": 3.2, "max_service_temp": 1400},
      "electrical": {"resistivity": 1e11, "conductivity_IACS": null},
      "cost": 25,
      "corrosion_resistance": 5,
      "applications": ["陶瓷轴承球", "切削刀具", "涡轮转子", "发动机部件"]
    },
    {
      "name": "氧化锆陶瓷",
      "aliases": ["氧化锆", "ZrO2", "二氧化锆", "锆瓷"],
      "category": "陶瓷",
      "composition": "ZrO2 + 3mol% Y2O3（钇稳定四方相）",
      "density": 6.05,
      "mechanical": {"yield_strength": null, "tensile_strength": 700, "elastic_modulus": 210, "hardness": 1200, "elongation": null},
      "thermal": {"melting_point": 2715, "thermal_conductivity": 2.5, "thermal_expansion": 10.5, "max_service_temp": 1000},
      "electrical": {"resistivity": 1e9, "conductivity_IACS": null},
      "cost": 20,
      "corrosion_resistance": 5,
      "applications": ["陶瓷刀具", "义齿与牙科修复", "氧传感器", "耐磨轴套"]
    },
    {
      "name": "钠钙玻璃",
      "aliases": ["玻璃", "普通玻璃", "钠钙玻璃"],
      "category": "陶瓷",
      "composition": "SiO2 ~72%，Na2O ~14%，CaO ~10%",
      "density": 2.52,
      "mechanical": {"yield_strength": null, "tensile_strength": 40, "elastic_modulus": 70, "hardness": 500, "elongation": null},
      "thermal": {"melting_point": 1000, "thermal_conductivity": 1.0, "thermal_expansion": 9, "max_service_temp": 300},
      "electrical": {"resistivity": 1e12, "conductivity_IACS": null},
      "cost": 0.5,
      "corrosion_resistance": 4,
      "applications": ["建筑门窗玻璃", "瓶罐容器", "器皿", "平板显示基板"]
    },
    {
      "name": "CFRP碳纤维复合材料",
      "aliases": ["碳纤维", "CFRP", "碳纤维复合材料", "碳纤维增强"],
      "category": "复合材料",
      "composition": "碳纤维T300 + 环氧树脂基体（纤维体积分数~60%）",
      "density": 1.6,
      "mechanical": {"yield_strength": null, "tensile_strength": 600, "elastic_modulus": 70, "hardness": null, "elongation": 1.5},
      "thermal": {"melting_point": null, "thermal_conductivity": 5, "thermal_expansion": 2, "max_service_temp": 130},
      "electrical": {"resistivity": 1e-3, "conductivity_IACS": null},
      "cost": 35,
      "corrosion_resistance": 5,
      "applications": ["飞机机身部件", "赛车与超跑结构件", "自行车架", "风电叶片主梁"]
    },
    {
      "name": "GFRP玻璃钢",
      "aliases": ["玻璃钢", "GFRP", "玻纤", "玻璃纤维复合材料"],
      "category": "复合材料",
      "composition": "E玻璃纤维 + 环氧/不饱和聚酯基体（纤维体积分数~40%）",
      "density": 1.9,
      "mechanical": {"yield_strength": null, "tensile_strength": 400, "elastic_modulus": 25, "hardness": null, "elongation": 2},
      "thermal": {"melting_point": null, "thermal_conductivity": 0.5, "thermal_expansion": 20, "max_service_temp": 130},
      "electrical": {"resistivity": 1e11, "conductivity_IACS": null},
      "cost": 4.0,
      "corrosion_resistance": 5,
      "applications": ["船体", "风电叶片", "储罐与管道", "汽车覆盖件"]
    },
    {
      "name": "芳纶复合材料",
      "aliases": ["凯夫拉", "芳纶", "Kevlar"],
      "category": "复合材料",
      "composition": "对位芳纶纤维 + 环氧树脂基体",
      "density": 1.38,
      "mechanical": {"yield_strength": null, "tensile_strength": 400, "elastic_modulus": 40, "hardness": null, "elongation": 2},
      "thermal": {"melting_point": null, "thermal_conductivity": 0.4, "thermal_expansion": 5, "max_service_temp": 150},
      "electrical": {"resistivity": 1e12, "conductivity_IACS": null},
      "cost": 45,
      "corrosion_resistance": 4,
      "applications": ["防弹衣", "防割手套", "光纤增强", "轻量结构增强"]
    }
  ]
}
